Repository: andrewkwatts-maker/Periodics

# Periodics
Alternative Periodic Table Visualizations

File: data/defaults/alloys/Aluminum_6061.json
{
  "Name": "Aluminum 6061",
  "Formula": "Al-Mg-Si",
  "Category": "Aluminum Alloy",
  "SubCategory": "6xxx Series (Heat Treatable)",
  "Description": "General-purpose structural aluminum with good weldability, corrosion resistance, and machinability",

  "Components": [
    {"Element": "Al", "MinPercent": 95.85, "MaxPercent": 98.56, "Role": "Base"},
    {"Element": "Mg", "MinPercent": 0.8, "MaxPercent": 1.2, "Role": "Strengthening"},
    {"Element": "Si", "MinPercent": 0.4, "MaxPercent": 0.8, "Role": "Strengthening"},
    {"Element": "Fe", "MinPercent": 0.0, "MaxPercent": 0.7, "Role": "Impurity"},
    {"Element": "Cu", "MinPercent": 0.15, "MaxPercent": 0.4, "Role": "Strengthening"},
    {"Element": "Cr", "MinPercent": 0.04, "MaxPercent": 0.35, "Role": "Grain Control"},
    {"Element": "Mn", "MinPercent": 0.0, "MaxPercent": 0.15, "Role": "Grain Control"},
    {"Element": "Zn", "MinPercent": 0.0, "MaxPercent": 0.25, "Role": "Impurity"},
    {"Element": "Ti", "MinPercent": 0.0, "MaxPercent": 0.15, "Role": "Grain Refiner"}
  ],

  "PhysicalProperties": {
    "Density_g_cm3": 2.70,
    "MeltingPoint_K": 855,
    "ThermalConductivity_W_mK": 167,
    "ThermalExpansion_per_K": 23.6e-6,
    "ElectricalResistivity_Ohm_m": 3.99e-8,
    "SpecificHeat_J_kgK": 896,
    "YoungsModulus_GPa": 68.9,
    "ShearModulus_GPa": 26,
    "PoissonsRatio": 0.33,
    "BrinellHardness_HB": 95
  },

  "MechanicalProperties": {
    "TensileStrength_MPa": 310,
    "YieldStrength_MPa": 276,
    "Elongation_percent": 12,
    "ReductionOfArea_percent": 25,
    "ImpactStrength_J": 35,
    "FatigueStrength_MPa": 97,
    "FractureToughness_MPa_sqrt_m": 29
  },

  "LatticeProperties": {
    "PrimaryStructure": "FCC",
    "SecondaryStructures": ["Mg2Si"],
    "LatticeParameters": {
      "a_pm": 404.9,
      "b_pm": 404.9,
      "c_pm": 404.9,
      "alpha_deg": 90,
      "beta_deg": 90,
      "gamma_deg": 90
    },
    "SpaceGroup": "Fm-3m",
    "SpaceGroupNumber": 225,
    "PointGroup": "m-3m",
    "AtomsPerUnitCell": 4,
    "AtomicPackingFactor": 0.74,
    "CoordinationNumber": 12,
    "BurgersVector_pm": 286.3,
    "StackingFaultEnergy_mJ_m2": 166
  },

  "PhaseComposition": {
    "Phases": [
      {
        "Name": "Alpha Aluminum",
        "Symbol": "alpha",
        "Structure": "FCC",
        "VolumePercent": 98,
        "Hardness_HV": 105
      },
      {
        "Name": "Beta Prime",
        "Symbol": "beta'",
        "Structure": "Monoclinic",
        "Composition": "Mg2Si",
        "VolumePercent": 2,
        "Hardness_HV": 450
      }
    ],
    "TransformationTemperatures": {
      "Solidus_K": 855,
      "Liquidus_K": 925,
      "SolutionTreatment_K": 803,
      "AgingTemperature_K": 433
    }
  },

  "Microstructure": {
    "GrainStructure": {
      "AverageGrainSize_um": 80,
      "GrainSizeDistribution": "LogNormal",
      "GrainSizeStdDev": 0.4,
      "ASTMGrainSizeNumber": 4,
      "VoronoiSeedDensity_per_mm2": 156,
      "GrainBoundaryWidth_nm": 0.5,
      "GrainAspectRatio": 1.5
    },
    "PhaseDistribution": {
      "NoiseType": "Perlin",
      "NoiseScale": 0.06,
      "NoiseOctaves": 3,
      "NoisePersistence": 0.5,
      "PhaseThreshold": 0.9
    },
    "Defects": {
      "PointDefects": {
        "VacancyConcentration": 1e-5,
        "InterstitialConcentration": 1e-7
      },
      "Dislocations": {
        "DislocationDensity_per_m2": 1e12,
        "BurgersVectorType": "a/2<110>",
        "SlipSystems": ["111<110>"]
      },
      "GrainBoundaries": {
        "LowAngleBoundaryFraction": 0.2,
        "HighAngleBoundaryFraction": 0.75,
        "TwinBoundaryFraction": 0.05,
        "GrainBoundaryEnergy_J_m2": 0.50
      }
    },
    "Precipitates": {
      "Types": ["GP zones", "beta''", "beta'", "beta"],
      "VolumeFraction": 0.02,
      "AverageSize_nm": 30,
      "Distribution": "Matrix"
    }
  },

  "CrystallographicOrientation": {
    "PreferredOrientation": false,
    "TextureType": "Random",
    "MillerIndices": {
      "Planes": [[1,1,1], [2,0,0], [2,2,0]],
      "Directions": [[1,1,0], [1,1,2]]
    },
    "ODF": {
      "Phi1_range": [0, 360],
      "Phi_range": [0, 90],
      "Phi2_range": [0, 90]
    },
    "TextureStrength_mrd": 1.0
  },

  "HeatTreatmentResponse": {
    "Tempers": {
      "O": {"Description": "Annealed", "YieldStrength_MPa": 55},
      "T4": {"Description": "Solution treated, naturally aged", "YieldStrength_MPa": 145},
      "T6": {"Description": "Solution treated, artificially aged", "YieldStrength_MPa": 276},
      "T651": {"Description": "T6 + stress relieved by stretching", "YieldStrength_MPa": 276}
    }
  },

  "Applications": ["Structural components", "Bicycle frames", "Marine fittings", "Aircraft fittings", "Automotive parts"],
  "ProcessingMethods": ["Extrusion", "Rolling", "Forging", "Welding", "Machining"],
  "Color": "#C0C0C0"
}

File: data/defaults/alloys/Brass_C36000.json
{
  "Name": "Brass (C36000 Free-Cutting Brass)",
  "Formula": "Cu-Zn-Pb",
  "Category": "Brass",
  "SubCategory": "Leaded Brass",
  "Description": "Most widely used free-machining copper alloy with excellent machinability",

  "Components": [
    {"Element": "Cu", "MinPercent": 60.0, "MaxPercent": 63.0, "Role": "Base"},
    {"Element": "Zn", "MinPercent": 33.0, "MaxPercent": 37.0, "Role": "Strengthening"},
    {"Element": "Pb", "MinPercent": 2.5, "MaxPercent": 3.7, "Role": "Machinability"},
    {"Element": "Fe", "MinPercent": 0.0, "MaxPercent": 0.35, "Role": "Impurity"}
  ],

  "PhysicalProperties": {
    "Density_g_cm3": 8.50,
    "MeltingPoint_K": 1173,
    "ThermalConductivity_W_mK": 115,
    "ThermalExpansion_per_K": 20.5e-6,
    "ElectricalResistivity_Ohm_m": 6.6e-8,
    "SpecificHeat_J_kgK": 380,
    "YoungsModulus_GPa": 97,
    "ShearModulus_GPa": 37,
    "PoissonsRatio": 0.31,
    "BrinellHardness_HB": 100
  },

  "MechanicalProperties": {
    "TensileStrength_MPa": 385,
    "YieldStrength_MPa": 138,
    "Elongation_percent": 53,
    "ReductionOfArea_percent": 55,
    "ImpactStrength_J": 45,
    "FatigueStrength_MPa": 140,
    "MachinabilityRating_percent": 100
  },

  "LatticeProperties": {
    "PrimaryStructure": "FCC",
    "SecondaryStructures": ["BCC_beta"],
    "LatticeParameters": {
      "a_pm": 369.0,
      "b_pm": 369.0,
      "c_pm": 369.0,
      "alpha_deg": 90,
      "beta_deg": 90,
      "gamma_deg": 90
    },
    "SpaceGroup": "Fm-3m",
    "SpaceGroupNumber": 225,
    "PointGroup": "m-3m",
    "AtomsPerUnitCell": 4,
    "AtomicPackingFactor": 0.74,
    "CoordinationNumber": 12,
    "BurgersVector_pm": 260.9,
    "StackingFaultEnergy_mJ_m2": 14
  },

  "PhaseComposition": {
    "Phases": [
      {
        "Name": "Alpha Brass",
        "Symbol": "alpha",
        "Structure": "FCC",
        "VolumePercent": 65,
        "ZnSolubility_percent": 35,
        "Hardness_HV": 90
      },
      {
        "Name": "Beta Brass",
        "Symbol": "beta",
        "Structure": "BCC",
        "VolumePercent": 32,
        "Hardness_HV": 180
      },
      {
        "Name": "Lead Inclusions",
        "Symbol": "Pb",
        "Structure": "FCC",
        "VolumePercent": 3,
        "Hardness_HV": 4
      }
    ],
    "TransformationTemperatures": {
      "Solidus_K": 1173,
      "Liquidus_K": 1178,
      "AlphaBetaTransition_K": 727
    }
  },

  "Microstructure": {
    "GrainStructure": {
      "AverageGrainSize_um": 35,
      "GrainSizeDistribution": "LogNormal",
      "GrainSizeStdDev": 0.4,
      "ASTMGrainSizeNumber": 6,
      "VoronoiSeedDensity_per_mm2": 816,
      "GrainBoundaryWidth_nm": 0.5,
      "GrainAspectRatio": 1.0
    },
    "PhaseDistribution": {
      "NoiseType": "Perlin",
      "NoiseScale": 0.08,
      "NoiseOctaves": 3,
      "NoisePersistence": 0.5,
      "PhaseThreshold": 0.55
    },
    "Defects": {
      "PointDefects": {
        "VacancyConcentration": 1e-5,
        "InterstitialConcentration": 1e-7
      },
      "Dislocations": {
        "DislocationDensity_per_m2": 1e11,
        "BurgersVectorType": "a/2<110>",
        "SlipSystems": ["111<110>"]
      },
      "GrainBoundaries": {
        "LowAngleBoundaryFraction": 0.15,
        "HighAngleBoundaryFraction": 0.75,
        "TwinBoundaryFraction": 0.10,
        "GrainBoundaryEnergy_J_m2": 0.60
      }
    },
    "Inclusions": {
      "Types": ["Pb"],
      "VolumeFraction": 0.03,
      "AverageSize_um": 3,
      "Distribution": "GrainBoundary"
    }
  },

  "CrystallographicOrientation": {
    "PreferredOrientation": true,
    "TextureType": "Brass",
    "MillerIndices": {
      "Planes": [[1,1,0], [1,1,2]],
      "Directions": [[1,1,2], [1,1,1]]
    },
    "ODF": {
      "Phi1_range": [0, 360],
      "Phi_range": [0, 90],
      "Phi2_range": [0, 90]
    },
    "TextureStrength_mrd": 2.5
  },

  "Applications": ["Screw machine products", "Fittings", "Valves", "Gears", "Lock components", "Electrical connectors"],
  "ProcessingMethods": ["Extrusion", "Drawing", "Machining", "Forging", "Hot stamping"],
  "Color": "#B5A642"
}

File: data/defaults/alloys/Bronze_C93200.json
{
  "Name": "Bronze (C93200 Bearing Bronze)",
  "Formula": "Cu-Sn-Pb-Zn",
  "Category": "Bronze",
  "SubCategory": "Leaded Tin Bronze",
  "Description": "High-lead tin bronze for bearings and bushings with excellent anti-friction properties",

  "Components": [
    {"Element": "Cu", "MinPercent": 81.0, "MaxPercent": 85.0, "Role": "Base"},
    {"Element": "Sn", "MinPercent": 6.3, "MaxPercent": 7.5, "Role": "Hardening"},
    {"Element": "Pb", "MinPercent": 6.0, "MaxPercent": 8.0, "Role": "Lubricity"},
    {"Element": "Zn", "MinPercent": 2.0, "MaxPercent": 4.0, "Role": "Strengthening"},
    {"Element": "Ni", "MinPercent": 0.0, "MaxPercent": 1.0, "Role": "Strengthening"},
    {"Element": "Fe", "MinPercent": 0.0, "MaxPercent": 0.35, "Role": "Impurity"},
    {"Element": "Sb", "MinPercent": 0.0, "MaxPercent": 0.35, "Role": "Hardening"}
  ],

  "PhysicalProperties": {
    "Density_g_cm3": 8.93,
    "MeltingPoint_K": 1123,
    "ThermalConductivity_W_mK": 59,
    "ThermalExpansion_per_K": 18.0e-6,
    "ElectricalResistivity_Ohm_m": 1.1e-7,
    "SpecificHeat_J_kgK": 376,
    "YoungsModulus_GPa": 100,
    "ShearModulus_GPa": 38,
    "PoissonsRatio": 0.34,
    "BrinellHardness_HB": 65
  },

  "MechanicalProperties": {
    "TensileStrength_MPa": 241,
    "YieldStrength_MPa": 124,
    "Elongation_percent": 20,
    "ReductionOfArea_percent": 18,
    "ImpactStrength_J": 30,
    "FatigueStrength_MPa": 103
  },

  "LatticeProperties": {
    "PrimaryStructure": "FCC",
    "SecondaryStructures": ["Pb_precipitates"],
    "LatticeParameters": {
      "a_pm": 365.0,
      "b_pm": 365.0,
      "c_pm": 365.0,
      "alpha_deg": 90,
      "beta_deg": 90,
      "gamma_deg": 90
    },
    "SpaceGroup": "Fm-3m",
    "SpaceGroupNumber": 225,
    "PointGroup": "m-3m",
    "AtomsPerUnitCell": 4,
    "AtomicPackingFactor": 0.74,
    "CoordinationNumber": 12,
    "BurgersVector_pm": 258.1,
    "StackingFaultEnergy_mJ_m2": 35
  },

  "PhaseComposition": {
    "Phases": [
      {
        "Name": "Alpha Copper",
        "Symbol": "alpha",
        "Structure": "FCC",
        "VolumePercent": 85,
        "SnSolubility_percent": 15.8,
        "Hardness_HV": 80
      },
      {
        "Name": "Delta Phase",
        "Symbol": "delta",
        "Structure": "Intermetallic",
        "VolumePercent": 8,
        "Composition": "Cu31Sn8",
        "Hardness_HV": 400
      },
      {
        "Name": "Lead Inclusions",
        "Symbol": "Pb",
        "Structure": "FCC",
        "VolumePercent": 7,
        "Hardness_HV": 4
      }
    ],
    "TransformationTemperatures": {
      "Solidus_K": 1123,
      "Liquidus_K": 1273
    }
  },

  "Microstructure": {
    "GrainStructure": {
      "AverageGrainSize_um": 100,
      "GrainSizeDistribution": "LogNormal",
      "GrainSizeStdDev": 0.45,
      "ASTMGrainSizeNumber": 3,
      "VoronoiSeedDensity_per_mm2": 100,
      "GrainBoundaryWidth_nm": 0.5,
      "GrainAspectRatio": 1.0
    },
    "PhaseDistribution": {
      "NoiseType": "Perlin",
      "NoiseScale": 0.1,
      "NoiseOctaves": 4,
      "NoisePersistence": 0.5,
      "PhaseThreshold": 0.7
    },
    "Defects": {
      "PointDefects": {
        "VacancyConcentration": 1e-5,
        "InterstitialConcentration": 1e-7
      },
      "Dislocations": {
        "DislocationDensity_per_m2": 1e10,
        "BurgersVectorType": "a/2<110>",
        "SlipSystems": ["111<110>"]
      },
      "GrainBoundaries": {
        "LowAngleBoundaryFraction": 0.1,
        "HighAngleBoundaryFraction": 0.85,
        "TwinBoundaryFraction": 0.05,
        "GrainBoundaryEnergy_J_m2": 0.65
      }
    },
    "Inclusions": {
      "Types": ["Pb"],
      "VolumeFraction": 0.07,
      "AverageSize_um": 10,
      "Distribution": "Interdentritic"
    }
  },

  "CrystallographicOrientation": {
    "PreferredOrientation": false,
    "TextureType": "Random",
    "MillerIndices": {
      "Planes": [[1,1,1], [2,0,0], [2,2,0]],
      "Directions": [[1,1,0], [1,1,2]]
    },
    "ODF": {
      "Phi1_range": [0, 360],
      "Phi_range": [0, 90],
      "Phi2_range": [0, 90]
    },
    "TextureStrength_mrd": 1.0
  },

  "TribologicalProperties": {
    "CoefficientOfFriction": 0.15,
    "WearCoefficient": 1e-6,
    "PVLimit_MPa_m_s": 7.0,
    "MaxOperatingTemperature_K": 423
  },

  "Applications": ["Bearings", "Bushings", "Gears", "Piston rings", "Pump impellers"],
  "ProcessingMethods": ["Continuous casting", "Sand casting", "Centrifugal casting", "Machining"],
  "Color": "#CD7F32"
}

File: data/defaults/alloys/CarbonSteel.json
{
  "Name": "Carbon Steel (AISI 1045)",
  "Formula": "Fe-C",
  "Category": "Steel",
  "SubCategory": "Medium Carbon Steel",
  "Description": "Medium carbon steel with good balance of strength, ductility, and wear resistance",

  "Components": [
    {"Element": "Fe", "MinPercent": 98.51, "MaxPercent": 98.98, "Role": "Base"},
    {"Element": "C", "MinPercent": 0.43, "MaxPercent": 0.50, "Role": "Hardening"},
    {"Element": "Mn", "MinPercent": 0.60, "MaxPercent": 0.90, "Role": "Strengthening"},
    {"Element": "P", "MinPercent": 0.0, "MaxPercent": 0.04, "Role": "Impurity"},
    {"Element": "S", "MinPercent": 0.0, "MaxPercent": 0.05, "Role": "Impurity"}
  ],

  "PhysicalProperties": {
    "Density_g_cm3": 7.85,
    "MeltingPoint_K": 1698,
    "ThermalConductivity_W_mK": 49.8,
    "ThermalExpansion_per_K": 11.2e-6,
    "ElectricalResistivity_Ohm_m": 1.71e-7,
    "SpecificHeat_J_kgK": 486,
    "YoungsModulus_GPa": 205,
    "ShearModulus_GPa": 80,
    "PoissonsRatio": 0.29,
    "BrinellHardness_HB": 163
  },

  "MechanicalProperties": {
    "TensileStrength_MPa": 565,
    "YieldStrength_MPa": 310,
    "Elongation_percent": 16,
    "ReductionOfArea_percent": 40,
    "ImpactStrength_J": 25,
    "FatigueStrength_MPa": 280
  },

  "LatticeProperties": {
    "PrimaryStructure": "BCC",
    "SecondaryStructures": ["FCC"],
    "LatticeParameters": {
      "a_pm": 286.65,
      "b_pm": 286.65,
      "c_pm": 286.65,
      "alpha_deg": 90,
      "beta_deg": 90,
      "gamma_deg": 90
    },
    "SpaceGroup": "Im-3m",
    "SpaceGroupNumber": 229,
    "PointGroup": "m-3m",
    "AtomsPerUnitCell": 2,
    "AtomicPackingFactor": 0.68,
    "CoordinationNumber": 8,
    "BurgersVector_pm": 248.3
  },

  "PhaseComposition": {
    "Phases": [
      {
        "Name": "Ferrite",
        "Symbol": "alpha",
        "Structure": "BCC",
        "VolumePercent": 88,
        "CarbonSolubility_ppm": 220,
        "Hardness_HV": 80
      },
      {
        "Name": "Pearlite",
        "Symbol": "P",
        "Structure": "Lamellar",
        "VolumePercent": 12,
        "LamellarSpacing_nm": 200,
        "Hardness_HV": 280
      }
    ],
    "TransformationTemperatures": {
      "A1_K": 996,
      "A3_K": 1053,
      "Ms_K": 573
    }
  },

  "Microstructure": {
    "GrainStructure": {
      "AverageGrainSize_um": 25,
      "GrainSizeDistribution": "LogNormal",
      "GrainSizeStdDev": 0.4,
      "ASTMGrainSizeNumber": 7,
      "VoronoiSeedDensity_per_mm2": 1600,
      "GrainBoundaryWidth_nm": 0.5,
      "GrainAspectRatio": 1.0
    },
    "PhaseDistribution": {
      "NoiseType": "Perlin",
      "NoiseScale": 0.05,
      "NoiseOctaves": 4,
      "NoisePersistence": 0.5,
      "PhaseThreshold": 0.6
    },
    "Defects": {
      "PointDefects": {
        "VacancyConcentration": 1e-4,
        "InterstitialConcentration": 1e-6
      },
      "Dislocations": {
        "DislocationDensity_per_m2": 1e12,
        "BurgersVectorType": "a/2<111>",
        "SlipSystems": ["110<111>"]
      },
      "GrainBoundaries": {
        "LowAngleBoundaryFraction": 0.2,
        "HighAngleBoundaryFraction": 0.8,
        "TwinBoundaryFraction": 0.05,
        "GrainBoundaryEnergy_J_m2": 0.85
      }
    },
    "Inclusions": {
      "Types": ["MnS", "Al2O3"],
      "VolumeFraction": 0.001,
      "AverageSize_um": 5
    }
  },

  "CrystallographicOrientation": {
    "PreferredOrientation": false,
    "TextureType": "Random",
    "MillerIndices": {
      "Planes": [[1,1,0], [2,0,0], [2,1,1]],
      "Directions": [[1,1,1], [1,1,0]]
    },
    "ODF": {
      "Phi1_range": [0, 360],
      "Phi_range": [0, 90],
      "Phi2_range": [0, 90]
    },
    "TextureStrength_mrd": 1.0
  },

  "HeatTreatmentResponse": {
    "Annealing": {"Temperature_K": 1123, "Hardness_HB": 156},
    "Normalizing": {"Temperature_K": 1173, "Hardness_HB": 170},
    "Quenching": {"Temperature_K": 1103, "Medium": "Oil", "Hardness_HRC": 58},
    "Tempering": {"Temperature_K": 673, "Hardness_HRC": 40}
  },

  "Applications": ["Gears", "Shafts", "Axles", "Bolts", "Connecting rods", "Crankshafts"],
  "ProcessingMethods": ["Hot rolling", "Forging", "Machining", "Heat treatment"],
  "Color": "#708090"
}

File: data/defaults/alloys/Inconel_718.json
{
  "Name": "Inconel 718",
  "Formula": "Ni-Cr-Fe-Nb-Mo",
  "Category": "Nickel Alloy",
  "SubCategory": "Superalloy",
  "Description": "High-strength, corrosion-resistant nickel superalloy for extreme temperature applications",

  "Components": [
    {"Element": "Ni", "MinPercent": 50.0, "MaxPercent": 55.0, "Role": "Base"},
    {"Element": "Cr", "MinPercent": 17.0, "MaxPercent": 21.0, "Role": "Oxidation Resistance"},
    {"Element": "Fe", "MinPercent": 11.0, "MaxPercent": 22.5, "Role": "Balance"},
    {"Element": "Nb", "MinPercent": 4.75, "MaxPercent": 5.5, "Role": "Gamma Double Prime Former"},
    {"Element": "Mo", "MinPercent": 2.8, "MaxPercent": 3.3, "Role": "Solid Solution Strengthening"},
    {"Element": "Ti", "MinPercent": 0.65, "MaxPercent": 1.15, "Role": "Gamma Prime Former"},
    {"Element": "Al", "MinPercent": 0.2, "MaxPercent": 0.8, "Role": "Gamma Prime Former"},
    {"Element": "Co", "MinPercent": 0.0, "MaxPercent": 1.0, "Role": "Strengthening"},
    {"Element": "C", "MinPercent": 0.0, "MaxPercent": 0.08, "Role": "Carbide Former"},
    {"Element": "Mn", "MinPercent": 0.0, "MaxPercent": 0.35, "Role": "Deoxidizer"},
    {"Element": "Si", "MinPercent": 0.0, "MaxPercent": 0.35, "Role": "Deoxidizer"},
    {"Element": "B", "MinPercent": 0.0, "MaxPercent": 0.006, "Role": "Grain Boundary Strengthening"}
  ],

  "PhysicalProperties": {
    "Density_g_cm3": 8.19,
    "MeltingPoint_K": 1533,
    "ThermalConductivity_W_mK": 11.4,
    "ThermalExpansion_per_K": 13.0e-6,
    "ElectricalResistivity_Ohm_m": 1.25e-6,
    "SpecificHeat_J_kgK": 435,
    "YoungsModulus_GPa": 211,
    "ShearModulus_GPa": 77,
    "PoissonsRatio": 0.30,
    "BrinellHardness_HB": 331
  },

  "MechanicalProperties": {
    "TensileStrength_MPa": 1375,
    "YieldStrength_MPa": 1100,
    "Elongation_percent": 25,
    "ReductionOfArea_percent": 45,
    "ImpactStrength_J": 60,
    "FatigueStrength_MPa": 600,
    "CreepStrength_100000h_MPa": 280
  },

  "LatticeProperties": {
    "PrimaryStructure": "FCC",
    "SecondaryStructures": ["gamma_prime", "gamma_double_prime", "delta", "MC_carbides"],
    "LatticeParameters": {
      "a_pm": 360.0,
      "b_pm": 360.0,
      "c_pm": 360.0,
      "alpha_deg": 90,
      "beta_deg": 90,
      "gamma_deg": 90
    },
    "SpaceGroup": "Fm-3m",
    "SpaceGroupNumber": 225,
    "PointGroup": "m-3m",
    "AtomsPerUnitCell": 4,
    "AtomicPackingFactor": 0.74,
    "CoordinationNumber": 12,
    "BurgersVector_pm": 254.6,
    "StackingFaultEnergy_mJ_m2": 30
  },

  "PhaseComposition": {
    "Phases": [
      {
        "Name": "Gamma Matrix",
        "Symbol": "gamma",
        "Structure": "FCC",
        "VolumePercent": 75,
        "Hardness_HV": 250
      },
      {
        "Name": "Gamma Prime",
        "Symbol": "gamma'",
        "Structure": "L12",
        "Composition": "Ni3(Al,Ti)",
        "VolumePercent": 5,
        "CoherencyStrain_percent": 0.1,
        "Hardness_HV": 450
      },
      {
        "Name": "Gamma Double Prime",
        "Symbol": "gamma''",
        "Structure": "D022",
        "Composition": "Ni3Nb",
        "VolumePercent": 18,
        "CoherencyStrain_percent": 2.9,
        "Hardness_HV": 600
      },
      {
        "Name": "Delta Phase",
        "Symbol": "delta",
        "Structure": "Orthorhombic",
        "Composition": "Ni3Nb",
        "VolumePercent": 2,
        "Hardness_HV": 500
      }
    ],
    "TransformationTemperatures": {
      "Solidus_K": 1533,
      "Liquidus_K": 1609,
      "GammaPrimeSolvus_K": 1063,
      "GammaDoublePrimeSolvus_K": 1173,
      "DeltaSolvus_K": 1283
    }
  },

  "Microstructure": {
    "GrainStructure": {
      "AverageGrainSize_um": 20,
      "GrainSizeDistribution": "LogNormal",
      "GrainSizeStdDev": 0.3,
      "ASTMGrainSizeNumber": 8,
      "VoronoiSeedDensity_per_mm2": 2500,
      "GrainBoundaryWidth_nm": 0.5,
      "GrainAspectRatio": 1.2,
      "TwinDensity_per_mm": 200
    },
    "PhaseDistribution": {
      "NoiseType": "Worley",
      "NoiseScale": 0.02,
      "NoiseOctaves": 3,
      "NoisePersistence": 0.4,
      "PhaseThreshold": 0.6
    },
    "Defects": {
      "PointDefects": {
        "VacancyConcentration": 1e-5,
        "InterstitialConcentration": 1e-7
      },
      "Dislocations": {
        "DislocationDensity_per_m2": 1e13,
        "BurgersVectorType": "a/2<110>",
        "SlipSystems": ["111<110>"]
      },
      "GrainBoundaries": {
        "LowAngleBoundaryFraction": 0.15,
        "HighAngleBoundaryFraction": 0.50,
        "TwinBoundaryFraction": 0.35,
        "GrainBoundaryEnergy_J_m2": 0.90
      }
    },
    "Precipitates": {
      "Types": ["gamma'", "gamma''", "delta", "MC", "M23C6"],
      "VolumeFraction": 0.25,
      "GammaPrimeSize_nm": 20,
      "GammaDoublePrimeSize_nm": 50,
      "Distribution": "Matrix"
    }
  },

  "CrystallographicOrientation": {
    "PreferredOrientation": false,
    "TextureType": "Random",
    "MillerIndices": {
      "Planes": [[1,1,1], [2,0,0], [2,2,0]],
      "Directions": [[1,1,0], [1,1,2]]
    },
    "ODF": {
      "Phi1_range": [0, 360],
      "Phi_range": [0, 90],
      "Phi2_range": [0, 90]
    },
    "TextureStrength_mrd": 1.0
  },

  "HighTemperatureProperties": {
    "MaxServiceTemperature_K": 973,
    "OxidationResistance_K": 1253,
    "CreepRuptureStrength_100h_MPa": 640,
    "StressRuptureLife_1000h_MPa": 520
  },

  "HeatTreatmentResponse": {
    "SolutionTreatment": {"Temperature_K": 1228, "Time_h": 1, "Cooling": "Air"},
    "Aging": {
      "Step1": {"Temperature_K": 991, "Time_h": 8, "Cooling": "Furnace cool to 894K"},
      "Step2": {"Temperature_K": 894, "Time_h": 8, "Cooling": "Air"}
    }
  },

  "Applications": ["Jet engine components", "Gas turbines", "Rocket motors", "Nuclear reactors", "Cryogenic tanks"],
  "ProcessingMethods": ["Vacuum induction melting", "Vacuum arc remelting", "Forging", "Rolling", "Powder metallurgy"],
  "Color": "#708090"
}

File: data/defaults/alloys/Monel_400.json
{
  "Name": "Monel 400",
  "Formula": "Ni-Cu",
  "Category": "Nickel Alloy",
  "SubCategory": "Nickel-Copper Alloy",
  "Description": "Corrosion-resistant nickel-copper alloy with excellent resistance to seawater and acids",

  "Components": [
    {"Element": "Ni", "MinPercent": 63.0, "MaxPercent": 70.0, "Role": "Base"},
    {"Element": "Cu", "MinPercent": 28.0, "MaxPercent": 34.0, "Role": "Corrosion Resistance"},
    {"Element": "Fe", "MinPercent": 0.0, "MaxPercent": 2.5, "Role": "Strengthening"},
    {"Element": "Mn", "MinPercent": 0.0, "MaxPercent": 2.0, "Role": "Deoxidizer"},
    {"Element": "C", "MinPercent": 0.0, "MaxPercent": 0.3, "Role": "Strengthening"},
    {"Element": "Si", "MinPercent": 0.0, "MaxPercent": 0.5, "Role": "Deoxidizer"},
    {"Element": "S", "MinPercent": 0.0, "MaxPercent": 0.024, "Role": "Impurity"}
  ],

  "PhysicalProperties": {
    "Density_g_cm3": 8.80,
    "MeltingPoint_K": 1573,
    "ThermalConductivity_W_mK": 21.8,
    "ThermalExpansion_per_K": 13.9e-6,
    "ElectricalResistivity_Ohm_m": 5.47e-7,
    "SpecificHeat_J_kgK": 427,
    "YoungsModulus_GPa": 179,
    "ShearModulus_GPa": 66,
    "PoissonsRatio": 0.32,
    "BrinellHardness_HB": 130
  },

  "MechanicalProperties": {
    "TensileStrength_MPa": 550,
    "YieldStrength_MPa": 240,
    "Elongation_percent": 48,
    "ReductionOfArea_percent": 68,
    "ImpactStrength_J": 200,
    "FatigueStrength_MPa": 240
  },

  "LatticeProperties": {
    "PrimaryStructure": "FCC",
    "SecondaryStructures": [],
    "LatticeParameters": {
      "a_pm": 358.0,
      "b_pm": 358.0,
      "c_pm": 358.0,
      "alpha_deg": 90,
      "beta_deg": 90,
      "gamma_deg": 90
    },
    "SpaceGroup": "Fm-3m",
    "SpaceGroupNumber": 225,
    "PointGroup": "m-3m",
    "AtomsPerUnitCell": 4,
    "AtomicPackingFactor": 0.74,
    "CoordinationNumber": 12,
    "BurgersVector_pm": 253.1,
    "StackingFaultEnergy_mJ_m2": 80
  },

  "PhaseComposition": {
    "Phases": [
      {
        "Name": "Solid Solution",
        "Symbol": "alpha",
        "Structure": "FCC",
        "VolumePercent": 100,
        "SolidSolution": true,
        "Hardness_HV": 140
      }
    ],
    "TransformationTemperatures": {
      "Solidus_K": 1573,
      "Liquidus_K": 1623
    }
  },

  "Microstructure": {
    "GrainStructure": {
      "AverageGrainSize_um": 60,
      "GrainSizeDistribution": "LogNormal",
      "GrainSizeStdDev": 0.35,
      "ASTMGrainSizeNumber": 5,
      "VoronoiSeedDensity_per_mm2": 278,
      "GrainBoundaryWidth_nm": 0.5,
      "GrainAspectRatio": 1.0,
      "TwinDensity_per_mm": 100
    },
    "PhaseDistribution": {
      "NoiseType": "Simplex",
      "NoiseScale": 0.1,
      "NoiseOctaves": 2,
      "NoisePersistence": 0.5,
      "PhaseThreshold": 0.99
    },
    "Defects": {
      "PointDefects": {
        "VacancyConcentration": 1e-5,
        "InterstitialConcentration": 1e-7
      },
      "Dislocations": {
        "DislocationDensity_per_m2": 1e10,
        "BurgersVectorType": "a/2<110>",
        "SlipSystems": ["111<110>"]
      },
      "GrainBoundaries": {
        "LowAngleBoundaryFraction": 0.1,
        "HighAngleBoundaryFraction": 0.55,
        "TwinBoundaryFraction": 0.35,
        "GrainBoundaryEnergy_J_m2": 0.75
      }
    },
    "Inclusions": {
      "Types": [],
      "VolumeFraction": 0.0001,
      "AverageSize_um": 1
    }
  },

  "CrystallographicOrientation": {
    "PreferredOrientation": false,
    "TextureType": "Random",
    "MillerIndices": {
      "Planes": [[1,1,1], [2,0,0], [2,2,0]],
      "Directions": [[1,1,0], [1,1,2]]
    },
    "ODF": {
      "Phi1_range": [0, 360],
      "Phi_range": [0, 90],
      "Phi2_range": [0, 90]
    },
    "TextureStrength_mrd": 1.0
  },

  "CorrosionResistance": {
    "SeawaterCorrosionRate_mm_yr": 0.025,
    "HydrochloricAcidResistance": "Excellent",
    "SulfuricAcidResistance": "Good",
    "HydrofluoricAcidResistance": "Excellent",
    "AlkalineResistance": "Excellent"
  },

  "Applications": ["Marine engineering", "Chemical processing", "Valves and pumps", "Heat exchangers", "Oil well tools"],
  "ProcessingMethods": ["Hot working", "Cold working", "Welding", "Machining"],
  "Color": "#A9A9A9"
}

File: data/defaults/alloys/Nichrome.json
{
  "Name": "Nichrome (80/20)",
  "Formula": "Ni-Cr",
  "Category": "Resistance Alloy",
  "SubCategory": "Nickel-Chromium Alloy",
  "Description": "High-resistance heating element alloy with excellent oxidation resistance at high temperatures",

  "Components": [
    {"Element": "Ni", "MinPercent": 78.0, "MaxPercent": 82.0, "Role": "Base"},
    {"Element": "Cr", "MinPercent": 19.0, "MaxPercent": 21.0, "Role": "Oxidation Resistance"},
    {"Element": "Fe", "MinPercent": 0.0, "MaxPercent": 1.0, "Role": "Impurity"},
    {"Element": "Si", "MinPercent": 0.5, "MaxPercent": 1.5, "Role": "Oxidation Resistance"},
    {"Element": "Mn", "MinPercent": 0.0, "MaxPercent": 0.5, "Role": "Deoxidizer"},
    {"Element": "C", "MinPercent": 0.0, "MaxPercent": 0.1, "Role": "Impurity"}
  ],

  "PhysicalProperties": {
    "Density_g_cm3": 8.40,
    "MeltingPoint_K": 1673,
    "ThermalConductivity_W_mK": 11.3,
    "ThermalExpansion_per_K": 13.4e-6,
    "ElectricalResistivity_Ohm_m": 1.1e-6,
    "SpecificHeat_J_kgK": 450,
    "YoungsModulus_GPa": 220,
    "ShearModulus_GPa": 82,
    "PoissonsRatio": 0.30,
    "BrinellHardness_HB": 180
  },

  "MechanicalProperties": {
    "TensileStrength_MPa": 700,
    "YieldStrength_MPa": 350,
    "Elongation_percent": 35,
    "ReductionOfArea_percent": 45,
    "ImpactStrength_J": 90,
    "FatigueStrength_MPa": 300
  },

  "ElectricalProperties": {
    "ResistivityTemperatureCoefficient_per_K": 0.00013,
    "MaxOperatingTemperature_K": 1473,
    "ResistanceStability": "Excellent",
    "ThermoelectricEMF_uV_K": 1.2
  },

  "LatticeProperties": {
    "PrimaryStructure": "FCC",
    "SecondaryStructures": ["Cr2O3_oxide"],
    "LatticeParameters": {
      "a_pm": 355.0,
      "b_pm": 355.0,
      "c_pm": 355.0,
      "alpha_deg": 90,
      "beta_deg": 90,
      "gamma_deg": 90
    },
    "SpaceGroup": "Fm-3m",
    "SpaceGroupNumber": 225,
    "PointGroup": "m-3m",
    "AtomsPerUnitCell": 4,
    "AtomicPackingFactor": 0.74,
    "CoordinationNumber": 12,
    "BurgersVector_pm": 251.0,
    "StackingFaultEnergy_mJ_m2": 90
  },

  "PhaseComposition": {
    "Phases": [
      {
        "Name": "Gamma Solid Solution",
        "Symbol": "gamma",
        "Structure": "FCC",
        "VolumePercent": 100,
        "SolidSolution": true,
        "Hardness_HV": 200
      }
    ],
    "TransformationTemperatures": {
      "Solidus_K": 1623,
      "Liquidus_K": 1673
    }
  },

  "Microstructure": {
    "GrainStructure": {
      "AverageGrainSize_um": 30,
      "GrainSizeDistribution": "LogNormal",
      "GrainSizeStdDev": 0.35,
      "ASTMGrainSizeNumber": 7,
      "VoronoiSeedDensity_per_mm2": 1111,
      "GrainBoundaryWidth_nm": 0.5,
      "GrainAspectRatio": 2.0
    },
    "PhaseDistribution": {
      "NoiseType": "Simplex",
      "NoiseScale": 0.08,
      "NoiseOctaves": 2,
      "NoisePersistence": 0.5,
      "PhaseThreshold": 0.99
    },
    "Defects": {
      "PointDefects": {
        "VacancyConcentration": 1e-5,
        "InterstitialConcentration": 1e-7
      },
      "Dislocations": {
        "DislocationDensity_per_m2": 1e11,
        "BurgersVectorType": "a/2<110>",
        "SlipSystems": ["111<110>"]
      },
      "GrainBoundaries": {
        "LowAngleBoundaryFraction": 0.2,
        "HighAngleBoundaryFraction": 0.75,
        "TwinBoundaryFraction": 0.05,
        "GrainBoundaryEnergy_J_m2": 0.85
      }
    },
    "OxideLayer": {
      "Composition": "Cr2O3",
      "Thickness_nm": 50,
      "Protective": true
    }
  },

  "CrystallographicOrientation": {
    "PreferredOrientation": true,
    "TextureType": "FiberTexture",
    "MillerIndices": {
      "Planes": [[1,1,1], [2,0,0], [2,2,0]],
      "Directions": [[1,1,0], [1,1,1]]
    },
    "ODF": {
      "Phi1_range": [0, 360],
      "Phi_range": [0, 90],
      "Phi2_range": [0, 90]
    },
    "TextureStrength_mrd": 2.0
  },

  "HighTemperatureProperties": {
    "OxidationResistance_K": 1423,
    "ScaleFormation": "Cr2O3 protective scale",
    "CreepResistance": "Good",
    "ThermalCyclingResistance": "Excellent"
  },

  "Applications": ["Heating elements", "Toasters", "Hair dryers", "Industrial furnaces", "Resistors", "Vaporizers"],
  "ProcessingMethods": ["Drawing", "Rolling", "Annealing", "Coiling"],
  "Color": "#606060"
}

File: data/defaults/alloys/Pewter.json
{
  "Name": "Pewter (Modern Lead-Free)",
  "Formula": "Sn-Sb-Cu",
  "Category": "Pewter",
  "SubCategory": "Lead-Free Pewter",
  "Description": "Modern lead-free pewter alloy for decorative items, tableware, and jewelry with excellent castability",

  "Components": [
    {"Element": "Sn", "MinPercent": 91.0, "MaxPercent": 95.0, "Role": "Base"},
    {"Element": "Sb", "MinPercent": 1.0, "MaxPercent": 8.0, "Role": "Hardening"},
    {"Element": "Cu", "MinPercent": 0.5, "MaxPercent": 3.0, "Role": "Strengthening"},
    {"Element": "Bi", "MinPercent": 0.0, "MaxPercent": 3.0, "Role": "Brightness"}
  ],

  "PhysicalProperties": {
    "Density_g_cm3": 7.28,
    "MeltingPoint_K": 443,
    "ThermalConductivity_W_mK": 64,
    "ThermalExpansion_per_K": 21.4e-6,
    "ElectricalResistivity_Ohm_m": 1.4e-7,
    "SpecificHeat_J_kgK": 226,
    "YoungsModulus_GPa": 50,
    "ShearModulus_GPa": 18,
    "PoissonsRatio": 0.39,
    "BrinellHardness_HB": 20
  },

  "MechanicalProperties": {
    "TensileStrength_MPa": 55,
    "YieldStrength_MPa": 35,
    "Elongation_percent": 30,
    "ReductionOfArea_percent": 60,
    "ImpactStrength_J": 25,
    "FatigueStrength_MPa": 20
  },

  "LatticeProperties": {
    "PrimaryStructure": "BCT",
    "SecondaryStructures": ["SbSn_intermetallic"],
    "LatticeParameters": {
      "a_pm": 583.2,
      "b_pm": 583.2,
      "c_pm": 318.2,
      "alpha_deg": 90,
      "beta_deg": 90,
      "gamma_deg": 90
    },
    "SpaceGroup": "I4/amd",
    "SpaceGroupNumber": 141,
    "PointGroup": "4/mmm",
    "AtomsPerUnitCell": 4,
    "AtomicPackingFactor": 0.53,
    "CoordinationNumber": 4,
    "BurgersVector_pm": 318.2
  },

  "PhaseComposition": {
    "Phases": [
      {
        "Name": "Beta Tin",
        "Symbol": "beta-Sn",
        "Structure": "BCT",
        "VolumePercent": 92,
        "Hardness_HV": 5
      },
      {
        "Name": "SbSn Intermetallic",
        "Symbol": "SbSn",
        "Structure": "Cubic",
        "VolumePercent": 5,
        "Hardness_HV": 250
      },
      {
        "Name": "Cu6Sn5",
        "Symbol": "eta",
        "Structure": "Hexagonal",
        "VolumePercent": 3,
        "Hardness_HV": 380
      }
    ],
    "TransformationTemperatures": {
      "Solidus_K": 433,
      "Liquidus_K": 513,
      "TinPest_K": 286
    }
  },

  "Microstructure": {
    "GrainStructure": {
      "AverageGrainSize_um": 50,
      "GrainSizeDistribution": "LogNormal",
      "GrainSizeStdDev": 0.45,
      "ASTMGrainSizeNumber": 5,
      "VoronoiSeedDensity_per_mm2": 400,
      "GrainBoundaryWidth_nm": 0.8,
      "GrainAspectRatio": 1.0
    },
    "PhaseDistribution": {
      "NoiseType": "Perlin",
      "NoiseScale": 0.12,
      "NoiseOctaves": 3,
      "NoisePersistence": 0.5,
      "PhaseThreshold": 0.8
    },
    "Defects": {
      "PointDefects": {
        "VacancyConcentration": 1e-5,
        "InterstitialConcentration": 1e-7
      },
      "Dislocations": {
        "DislocationDensity_per_m2": 1e8,
        "BurgersVectorType": "a<001>",
        "SlipSystems": ["100<001>"]
      },
      "GrainBoundaries": {
        "LowAngleBoundaryFraction": 0.1,
        "HighAngleBoundaryFraction": 0.9,
        "TwinBoundaryFraction": 0.0,
        "GrainBoundaryEnergy_J_m2": 0.28
      }
    },
    "Inclusions": {
      "Types": ["SbSn", "Cu6Sn5"],
      "VolumeFraction": 0.08,
      "AverageSize_um": 5
    }
  },

  "CrystallographicOrientation": {
    "PreferredOrientation": false,
    "TextureType": "Random",
    "MillerIndices": {
      "Planes": [[2,0,0], [1,0,1], [2,1,1]],
      "Directions": [[0,0,1], [1,0,0]]
    },
    "ODF": {
      "Phi1_range": [0, 360],
      "Phi_range": [0, 90],
      "Phi2_range": [0, 90]
    },
    "TextureStrength_mrd": 1.0
  },

  "CastingProperties": {
    "Fluidity": "Excellent",
    "Shrinkage_percent": 0.3,
    "HotTearResistance": "Good",
    "DetailReproduction": "Excellent"
  },

  "FoodSafety": {
    "FoodGrade": true,
    "LeadFree": true,
    "CadmiumFree": true
  },

  "Applications": ["Tableware", "Decorative items", "Jewelry", "Figurines", "Commemorative pieces", "Trophies"],
  "ProcessingMethods": ["Centrifugal casting", "Gravity casting", "Spin casting", "Polishing"],
  "Color": "#D4D4D4"
}

File: data/defaults/alloys/Solder_60_40.json
{
  "Name": "Solder 60/40 (Tin-Lead)",
  "Formula": "Sn-Pb",
  "Category": "Solder",
  "SubCategory": "Lead-Based Solder",
  "Description": "Traditional tin-lead solder for electronics and plumbing with excellent wetting and flow properties",

  "Components": [
    {"Element": "Sn", "MinPercent": 59.0, "MaxPercent": 61.0, "Role": "Base"},
    {"Element": "Pb", "MinPercent": 39.0, "MaxPercent": 41.0, "Role": "Melting Point Reduction"}
  ],

  "PhysicalProperties": {
    "Density_g_cm3": 8.52,
    "MeltingPoint_K": 456,
    "SolidusTemperature_K": 456,
    "LiquidusTemperature_K": 461,
    "ThermalConductivity_W_mK": 50.9,
    "ThermalExpansion_per_K": 24.7e-6,
    "ElectricalResistivity_Ohm_m": 1.5e-7,
    "SpecificHeat_J_kgK": 176,
    "YoungsModulus_GPa": 30,
    "ShearModulus_GPa": 12,
    "PoissonsRatio": 0.40,
    "BrinellHardness_HB": 14
  },

  "MechanicalProperties": {
    "TensileStrength_MPa": 40,
    "YieldStrength_MPa": 27,
    "Elongation_percent": 40,
    "ReductionOfArea_percent": 85,
    "ShearStrength_MPa": 35,
    "CreepResistance": "Low"
  },

  "LatticeProperties": {
    "PrimaryStructure": "BCT",
    "SecondaryStructures": ["FCC_Pb"],
    "LatticeParameters": {
      "a_pm": 583.2,
      "b_pm": 583.2,
      "c_pm": 318.2,
      "alpha_deg": 90,
      "beta_deg": 90,
      "gamma_deg": 90
    },
    "SpaceGroup": "I4/amd",
    "SpaceGroupNumber": 141,
    "PointGroup": "4/mmm",
    "AtomsPerUnitCell": 4,
    "AtomicPackingFactor": 0.53,
    "CoordinationNumber": 4,
    "BurgersVector_pm": 318.2
  },

  "PhaseComposition": {
    "Phases": [
      {
        "Name": "Beta Tin",
        "Symbol": "beta-Sn",
        "Structure": "BCT",
        "VolumePercent": 70,
        "Hardness_HV": 5
      },
      {
        "Name": "Lead-Rich Phase",
        "Symbol": "alpha-Pb",
        "Structure": "FCC",
        "VolumePercent": 30,
        "Hardness_HV": 3
      }
    ],
    "TransformationTemperatures": {
      "Solidus_K": 456,
      "Liquidus_K": 461,
      "Eutectic_K": 456
    }
  },

  "Microstructure": {
    "GrainStructure": {
      "AverageGrainSize_um": 20,
      "GrainSizeDistribution": "LogNormal",
      "GrainSizeStdDev": 0.5,
      "ASTMGrainSizeNumber": 8,
      "VoronoiSeedDensity_per_mm2": 2500,
      "GrainBoundaryWidth_nm": 1.0,
      "GrainAspectRatio": 1.0
    },
    "PhaseDistribution": {
      "NoiseType": "Perlin",
      "NoiseScale": 0.2,
      "NoiseOctaves": 4,
      "NoisePersistence": 0.6,
      "PhaseThreshold": 0.55
    },
    "Defects": {
      "PointDefects": {
        "VacancyConcentration": 1e-4,
        "InterstitialConcentration": 1e-6
      },
      "Dislocations": {
        "DislocationDensity_per_m2": 1e8,
        "BurgersVectorType": "a<001>",
        "SlipSystems": ["100<001>", "110<001>"]
      },
      "GrainBoundaries": {
        "LowAngleBoundaryFraction": 0.1,
        "HighAngleBoundaryFraction": 0.9,
        "TwinBoundaryFraction": 0.0,
        "GrainBoundaryEnergy_J_m2": 0.30
      }
    },
    "Inclusions": {
      "Types": ["Intermetallics"],
      "VolumeFraction": 0.0005,
      "AverageSize_um": 0.5
    }
  },

  "CrystallographicOrientation": {
    "PreferredOrientation": false,
    "TextureType": "Random",
    "MillerIndices": {
      "Planes": [[2,0,0], [1,0,1], [2,1,1]],
      "Directions": [[0,0,1], [1,0,0]]
    },
    "ODF": {
      "Phi1_range": [0, 360],
      "Phi_range": [0, 90],
      "Phi2_range": [0, 90]
    },
    "TextureStrength_mrd": 1.0
  },

  "SolderingProperties": {
    "WettingAngle_deg": 20,
    "SurfaceTension_mN_m": 490,
    "FlowTemperature_K": 458,
    "WorkingTemperature_K": 573,
    "FluxRequired": true,
    "IntermetallicFormation": ["Cu6Sn5", "Cu3Sn"]
  },

  "Applications": ["Electronics assembly", "Plumbing (legacy)", "Stained glass", "Roofing", "Radiator repair"],
  "ProcessingMethods": ["Wave soldering", "Hand soldering", "Reflow soldering"],
  "Color": "#A8A8A8",
  "RoHSCompliant": false
}
