Repository: andrewkwatts-maker/Periodics

# Periodics
Alternative Periodic Table Visualizations

File: data/defaults/alloys/StainlessSteel316.json
{
  "Name": "Stainless Steel 316",
  "Formula": "Fe-Cr-Ni-Mo",
  "Category": "Steel",
  "SubCategory": "Austenitic Stainless Steel",
  "Description": "Marine-grade stainless steel with excellent corrosion resistance, especially to chlorides",

  "Components": [
    {"Element": "Fe", "MinPercent": 62.0, "MaxPercent": 72.0, "Role": "Base"},
    {"Element": "Cr", "MinPercent": 16.0, "MaxPercent": 18.0, "Role": "Corrosion Resistance"},
    {"Element": "Ni", "MinPercent": 10.0, "MaxPercent": 14.0, "Role": "Austenite Stabilizer"},
    {"Element": "Mo", "MinPercent": 2.0, "MaxPercent": 3.0, "Role": "Pitting Resistance"},
    {"Element": "Mn", "MinPercent": 0.0, "MaxPercent": 2.0, "Role": "Deoxidizer"},
    {"Element": "Si", "MinPercent": 0.0, "MaxPercent": 1.0, "Role": "Deoxidizer"},
    {"Element": "C", "MinPercent": 0.0, "MaxPercent": 0.08, "Role": "Strengthening"},
    {"Element": "N", "MinPercent": 0.0, "MaxPercent": 0.1, "Role": "Strengthening"},
    {"Element": "P", "MinPercent": 0.0, "MaxPercent": 0.045, "Role": "Impurity"},
    {"Element": "S", "MinPercent": 0.0, "MaxPercent": 0.03, "Role": "Impurity"}
  ],

  "PhysicalProperties": {
    "Density_g_cm3": 8.0,
    "MeltingPoint_K": 1648,
    "ThermalConductivity_W_mK": 16.3,
    "ThermalExpansion_per_K": 16.0e-6,
    "ElectricalResistivity_Ohm_m": 7.4e-7,
    "SpecificHeat_J_kgK": 500,
    "YoungsModulus_GPa": 193,
    "ShearModulus_GPa": 77,
    "PoissonsRatio": 0.30,
    "BrinellHardness_HB": 217
  },

  "MechanicalProperties": {
    "TensileStrength_MPa": 515,
    "YieldStrength_MPa": 205,
    "Elongation_percent": 40,
    "ReductionOfArea_percent": 60,
    "ImpactStrength_J": 150,
    "FatigueStrength_MPa": 260
  },

  "LatticeProperties": {
    "PrimaryStructure": "FCC",
    "SecondaryStructures": [],
    "LatticeParameters": {
      "a_pm": 359.2,
      "b_pm": 359.2,
      "c_pm": 359.2,
      "alpha_deg": 90,
      "beta_deg": 90,
      "gamma_deg": 90
    },
    "SpaceGroup": "Fm-3m",
    "SpaceGroupNumber": 225,
    "PointGroup": "m-3m",
    "AtomsPerUnitCell": 4,
    "AtomicPackingFactor": 0.74,
    "CoordinationNumber": 12,
    "BurgersVector_pm": 254.0,
    "StackingFaultEnergy_mJ_m2": 25
  },

  "PhaseComposition": {
    "Phases": [
      {
        "Name": "Austenite",
        "Symbol": "gamma",
        "Structure": "FCC",
        "VolumePercent": 100,
        "Magnetic": false,
        "Hardness_HV": 190
      }
    ],
    "TransformationTemperatures": {
      "Md30_K": 243,
      "SigmaFormation_K": 1023
    }
  },

  "Microstructure": {
    "GrainStructure": {
      "AverageGrainSize_um": 45,
      "GrainSizeDistribution": "LogNormal",
      "GrainSizeStdDev": 0.35,
      "ASTMGrainSizeNumber": 6,
      "VoronoiSeedDensity_per_mm2": 494,
      "GrainBoundaryWidth_nm": 0.5,
      "GrainAspectRatio": 1.0,
      "TwinDensity_per_mm": 45
    },
    "PhaseDistribution": {
      "NoiseType": "Simplex",
      "NoiseScale": 0.08,
      "NoiseOctaves": 3,
      "NoisePersistence": 0.5,
      "PhaseThreshold": 0.95
    },
    "Defects": {
      "PointDefects": {
        "VacancyConcentration": 1e-5,
        "InterstitialConcentration": 1e-7
      },
      "Dislocations": {
        "DislocationDensity_per_m2": 1e11,
        "BurgersVectorType": "a/2<110>",
        "SlipSystems": ["111<110>"]
      },
      "GrainBoundaries": {
        "LowAngleBoundaryFraction": 0.15,
        "HighAngleBoundaryFraction": 0.55,
        "TwinBoundaryFraction": 0.30,
        "GrainBoundaryEnergy_J_m2": 0.82
      }
    },
    "Inclusions": {
      "Types": ["Cr2O3", "MoO3"],
      "VolumeFraction": 0.0004,
      "AverageSize_um": 1.5
    }
  },

  "CrystallographicOrientation": {
    "PreferredOrientation": false,
    "TextureType": "Random",
    "MillerIndices": {
      "Planes": [[1,1,1], [2,0,0], [2,2,0]],
      "Directions": [[1,1,0], [1,1,2]]
    },
    "ODF": {
      "Phi1_range": [0, 360],
      "Phi_range": [0, 90],
      "Phi2_range": [0, 90]
    },
    "TextureStrength_mrd": 1.0
  },

  "CorrosionResistance": {
    "PREN": 24.5,
    "PassivationFilmComposition": "Cr2O3-MoO3",
    "PittingPotential_mV_SCE": 400,
    "CriticalPittingTemperature_K": 293
  },

  "Applications": ["Marine equipment", "Chemical processing", "Medical implants", "Pharmaceutical equipment", "Food processing"],
  "ProcessingMethods": ["Cold rolling", "Annealing", "Welding", "Deep drawing"],
  "Color": "#B0B0B0"
}

File: data/defaults/alloys/Ti6Al4V.json
{
  "Name": "Ti-6Al-4V (Grade 5)",
  "Formula": "Ti-Al-V",
  "Category": "Titanium Alloy",
  "SubCategory": "Alpha-Beta Alloy",
  "Description": "Most widely used titanium alloy combining high strength, low density, and excellent corrosion resistance",

  "Components": [
    {"Element": "Ti", "MinPercent": 87.6, "MaxPercent": 91.0, "Role": "Base"},
    {"Element": "Al", "MinPercent": 5.5, "MaxPercent": 6.75, "Role": "Alpha Stabilizer"},
    {"Element": "V", "MinPercent": 3.5, "MaxPercent": 4.5, "Role": "Beta Stabilizer"},
    {"Element": "Fe", "MinPercent": 0.0, "MaxPercent": 0.40, "Role": "Beta Stabilizer"},
    {"Element": "O", "MinPercent": 0.0, "MaxPercent": 0.20, "Role": "Interstitial Strengthening"},
    {"Element": "C", "MinPercent": 0.0, "MaxPercent": 0.10, "Role": "Impurity"},
    {"Element": "N", "MinPercent": 0.0, "MaxPercent": 0.05, "Role": "Interstitial Strengthening"},
    {"Element": "H", "MinPercent": 0.0, "MaxPercent": 0.015, "Role": "Impurity"}
  ],

  "PhysicalProperties": {
    "Density_g_cm3": 4.43,
    "MeltingPoint_K": 1933,
    "ThermalConductivity_W_mK": 6.7,
    "ThermalExpansion_per_K": 8.6e-6,
    "ElectricalResistivity_Ohm_m": 1.78e-6,
    "SpecificHeat_J_kgK": 526,
    "YoungsModulus_GPa": 113.8,
    "ShearModulus_GPa": 44,
    "PoissonsRatio": 0.342,
    "BrinellHardness_HB": 334
  },

  "MechanicalProperties": {
    "TensileStrength_MPa": 950,
    "YieldStrength_MPa": 880,
    "Elongation_percent": 14,
    "ReductionOfArea_percent": 36,
    "ImpactStrength_J": 45,
    "FatigueStrength_MPa": 510,
    "FractureToughness_MPa_sqrt_m": 75
  },

  "LatticeProperties": {
    "PrimaryStructure": "HCP",
    "SecondaryStructures": ["BCC_beta"],
    "LatticeParameters": {
      "a_pm": 295.0,
      "b_pm": 295.0,
      "c_pm": 468.0,
      "alpha_deg": 90,
      "beta_deg": 90,
      "gamma_deg": 120
    },
    "SpaceGroup": "P63/mmc",
    "SpaceGroupNumber": 194,
    "PointGroup": "6/mmm",
    "AtomsPerUnitCell": 2,
    "AtomicPackingFactor": 0.74,
    "CoordinationNumber": 12,
    "BurgersVector_pm": 295.0,
    "c_a_ratio": 1.587
  },

  "PhaseComposition": {
    "Phases": [
      {
        "Name": "Alpha Phase",
        "Symbol": "alpha",
        "Structure": "HCP",
        "VolumePercent": 90,
        "AlContent_percent": 6.5,
        "Hardness_HV": 320
      },
      {
        "Name": "Beta Phase",
        "Symbol": "beta",
        "Structure": "BCC",
        "VolumePercent": 10,
        "VContent_percent": 15,
        "Hardness_HV": 280
      }
    ],
    "TransformationTemperatures": {
      "BetaTransus_K": 1268,
      "Solidus_K": 1877,
      "Liquidus_K": 1933,
      "Ms_K": 1073
    }
  },

  "Microstructure": {
    "GrainStructure": {
      "AverageGrainSize_um": 15,
      "GrainSizeDistribution": "LogNormal",
      "GrainSizeStdDev": 0.35,
      "ASTMGrainSizeNumber": 9,
      "VoronoiSeedDensity_per_mm2": 4444,
      "GrainBoundaryWidth_nm": 0.5,
      "GrainAspectRatio": 1.5
    },
    "PhaseDistribution": {
      "NoiseType": "Worley",
      "NoiseScale": 0.04,
      "NoiseOctaves": 3,
      "NoisePersistence": 0.5,
      "PhaseThreshold": 0.85
    },
    "Defects": {
      "PointDefects": {
        "VacancyConcentration": 1e-5,
        "InterstitialConcentration": 1e-6
      },
      "Dislocations": {
        "DislocationDensity_per_m2": 1e12,
        "BurgersVectorType": "a<1120>/3",
        "SlipSystems": ["0001<1120>", "1010<1120>", "1011<1120>"]
      },
      "GrainBoundaries": {
        "LowAngleBoundaryFraction": 0.2,
        "HighAngleBoundaryFraction": 0.70,
        "TwinBoundaryFraction": 0.10,
        "GrainBoundaryEnergy_J_m2": 0.95
      }
    },
    "LamellarStructure": {
      "AlphaLamellaeWidth_um": 2,
      "BetaRibWidth_nm": 100,
      "ColonySize_um": 100
    }
  },

  "CrystallographicOrientation": {
    "PreferredOrientation": true,
    "TextureType": "BasalFiber",
    "MillerIndices": {
      "Planes": [[0,0,0,2], [1,0,-1,0], [1,0,-1,1]],
      "Directions": [[1,1,-2,0], [1,0,-1,0]]
    },
    "ODF": {
      "Phi1_range": [0, 360],
      "Phi_range": [0, 90],
      "Phi2_range": [0, 60]
    },
    "TextureStrength_mrd": 5.0
  },

  "HeatTreatmentResponse": {
    "MillAnnealed": {"Temperature_K": 993, "Cooling": "Air", "TensileStrength_MPa": 950},
    "SolutionTreatedAged": {"Temperature_K": 1228, "AgingTemp_K": 808, "TensileStrength_MPa": 1100},
    "BetaAnnealed": {"Temperature_K": 1303, "Cooling": "Furnace", "TensileStrength_MPa": 900}
  },

  "BiocompatibilityProperties": {
    "Biocompatible": true,
    "OsseointegrationCapability": "Excellent",
    "CorrosionPotential_mV_SCE": -250,
    "IonRelease_ug_cm2_day": 0.5
  },

  "Applications": ["Aerospace structures", "Gas turbine engines", "Medical implants", "Sports equipment", "Marine applications"],
  "ProcessingMethods": ["Vacuum arc melting", "Forging", "Rolling", "Machining", "Additive manufacturing"],
  "Color": "#8B8989"
}

File: data/defaults/alloys/WhiteGold_18K.json
{
  "Name": "White Gold (18K)",
  "Formula": "Au-Pd-Ag",
  "Category": "Precious Metal Alloy",
  "SubCategory": "Gold Alloy",
  "Description": "18-karat white gold alloy with palladium for jewelry, offering platinum-like appearance at lower cost",

  "Components": [
    {"Element": "Au", "MinPercent": 75.0, "MaxPercent": 75.0, "Role": "Base"},
    {"Element": "Pd", "MinPercent": 10.0, "MaxPercent": 15.0, "Role": "Whitening"},
    {"Element": "Ag", "MinPercent": 10.0, "MaxPercent": 15.0, "Role": "Whitening/Softening"},
    {"Element": "Cu", "MinPercent": 0.0, "MaxPercent": 5.0, "Role": "Hardening"}
  ],

  "PhysicalProperties": {
    "Density_g_cm3": 15.7,
    "MeltingPoint_K": 1273,
    "ThermalConductivity_W_mK": 130,
    "ThermalExpansion_per_K": 14.8e-6,
    "ElectricalResistivity_Ohm_m": 6.0e-8,
    "SpecificHeat_J_kgK": 130,
    "YoungsModulus_GPa": 85,
    "ShearModulus_GPa": 32,
    "PoissonsRatio": 0.42,
    "BrinellHardness_HB": 130
  },

  "MechanicalProperties": {
    "TensileStrength_MPa": 450,
    "YieldStrength_MPa": 300,
    "Elongation_percent": 25,
    "ReductionOfArea_percent": 35,
    "ImpactStrength_J": 50,
    "FatigueStrength_MPa": 180
  },

  "LatticeProperties": {
    "PrimaryStructure": "FCC",
    "SecondaryStructures": [],
    "LatticeParameters": {
      "a_pm": 400.0,
      "b_pm": 400.0,
      "c_pm": 400.0,
      "alpha_deg": 90,
      "beta_deg": 90,
      "gamma_deg": 90
    },
    "SpaceGroup": "Fm-3m",
    "SpaceGroupNumber": 225,
    "PointGroup": "m-3m",
    "AtomsPerUnitCell": 4,
    "AtomicPackingFactor": 0.74,
    "CoordinationNumber": 12,
    "BurgersVector_pm": 282.8,
    "StackingFaultEnergy_mJ_m2": 32
  },

  "PhaseComposition": {
    "Phases": [
      {
        "Name": "Solid Solution",
        "Symbol": "alpha",
        "Structure": "FCC",
        "VolumePercent": 100,
        "SolidSolution": true,
        "Hardness_HV": 150
      }
    ],
    "TransformationTemperatures": {
      "Solidus_K": 1173,
      "Liquidus_K": 1273
    }
  },

  "Microstructure": {
    "GrainStructure": {
      "AverageGrainSize_um": 100,
      "GrainSizeDistribution": "LogNormal",
      "GrainSizeStdDev": 0.4,
      "ASTMGrainSizeNumber": 3,
      "VoronoiSeedDensity_per_mm2": 100,
      "GrainBoundaryWidth_nm": 0.5,
      "GrainAspectRatio": 1.0,
      "TwinDensity_per_mm": 20
    },
    "PhaseDistribution": {
      "NoiseType": "Simplex",
      "NoiseScale": 0.12,
      "NoiseOctaves": 2,
      "NoisePersistence": 0.5,
      "PhaseThreshold": 0.99
    },
    "Defects": {
      "PointDefects": {
        "VacancyConcentration": 1e-6,
        "InterstitialConcentration": 1e-9
      },
      "Dislocations": {
        "DislocationDensity_per_m2": 1e9,
        "BurgersVectorType": "a/2<110>",
        "SlipSystems": ["111<110>"]
      },
      "GrainBoundaries": {
        "LowAngleBoundaryFraction": 0.1,
        "HighAngleBoundaryFraction": 0.8,
        "TwinBoundaryFraction": 0.10,
        "GrainBoundaryEnergy_J_m2": 0.40
      }
    },
    "Inclusions": {
      "Types": [],
      "VolumeFraction": 0.0001,
      "AverageSize_um": 1
    }
  },

  "CrystallographicOrientation": {
    "PreferredOrientation": false,
    "TextureType": "Random",
    "MillerIndices": {
      "Planes": [[1,1,1], [2,0,0], [2,2,0]],
      "Directions": [[1,1,0], [1,1,2]]
    },
    "ODF": {
      "Phi1_range": [0, 360],
      "Phi_range": [0, 90],
      "Phi2_range": [0, 90]
    },
    "TextureStrength_mrd": 1.0
  },

  "FinenessMarking": {
    "Karat": 18,
    "Fineness": 750,
    "NickelFree": true
  },

  "AllergyProperties": {
    "HypoAllergenic": true,
    "NickelContent": false
  },

  "Applications": ["Fine jewelry", "Wedding rings", "Watch cases", "High-end accessories"],
  "ProcessingMethods": ["Casting", "Rolling", "Drawing", "Annealing", "Rhodium plating"],
  "Color": "#E8E8E8"
}
